Repository: daniswaramp/corroded-steel-yield-force

# Corroded steel residual yield force: separating pitting-notch effects from uniform mass loss

Predicting log yield force (kN) for corroded steel bars from 1,349 tensile tests across 26 published campaigns, with the pitting notch effect isolated from uniform thinning three ways.

## What this adds

The source study built the database and compared machine-learning models across nine mechanical properties of corroded bars. It did not interrogate the design formula an assessor actually reaches for, which is a straight line in mass loss. This notebook does that, and reports where the formula fails rather than how well a model scores.

Four results came out of it:

- A properly fitted code law reaches R2 of 0.892 with a degradation factor of 1.602, where a pure area-loss reading implies 1.0. The formula is absorbing damage it has no term for.
- Its error grows with pit depth, from a mean residual of -0.127 in the shallowest depth bin to +0.389 in the deepest, so it overstates sound bars and understates the most pitted ones. That is the opposite direction from what a formula blind to pitting should show.
- Deleting the five pit-depth features costs 0.0012 of R2, which sizes what pitting knowledge is worth in a score averaged over every row. Holding mass loss fixed and moving only depth drops the prediction by 0.142 in log units between no pit and 1.52 mm of pit.
- Holding whole campaigns out drops R2 from 0.981 to 0.820 and multiplies MAPE by five, so 0.820 is the number to quote outside the notebook.

## The route

```mermaid
flowchart TD
    A["data/Data.csv: 1,349 tests, 21 columns, CC-BY-4.0"] --> B["loader: keep None and N/A as real categories"]
    B --> C["16 features: 8 categorical, 8 numerical, target ln Fy"]
    C --> D["code law fitted by least squares: Fy = Fy0 (1 - beta eta)"]
    C --> E["tree models under monotone constraints"]
    C --> F["Gaussian process with 95 percent intervals"]
    C --> G["GroupKFold: whole campaigns held out"]
    D --> H["residuals binned by pit depth"]
    E --> I["SHAP attribution and dependence"]
    F --> J["calibration and interval coverage"]
    H --> K{"where does the design formula fail?"}
    I --> K
    J --> K
    G --> K

## Data and attribution

The database belongs to Benjamin Matthews, Alessandro Palermo and Allan Scott: *Monotonic Tensile Testing of Corroded Reinforcing Steel Bars Database*, Zenodo, 2023, doi [10.5281/zenodo.8035720](https://doi.org/10.5281/zenodo.8035720), released under CC-BY-4.0. The copy used here, and the model comparison it shipped with, comes from [bma114/corroded-steel-machine-learning](https://github.com/bma114/corroded-steel-machine-learning). The published article is Matthews, Palermo, Logan and Scott, *Construction and Building Materials* 438, 2024, doi [10.1016/j.conbuildmat.2024.137023](https://doi.org/10.1016/j.conbuildmat.2024.137023).

Data.csv is redistributed here under CC-BY-4.0 with the attribution above. The file is byte-identical to the copy in the repository named above, and no column was altered.

Everything beyond Data.csv, which is `src/pipeline.py`, the notebook, the figures and the results file, is my own work and is released under the MIT licence in LICENSE.

8 categoricals (specimen type, load history, bar type, steel origin, grade, corrosion method, cathode, cleaning) + 8 numericals (diameter, gauge length, current density, exposure, solution concentration, mass loss, corroded length, penetration depth). Target ln(Fy), 2.8 to 417 kN.

## Results (held-out 20%, fixed seeds)

| Model | R2 | MAPE (kN) |
|---|---|---|
| Code law Fy0(1-beta eta), beta = 1.60 | 0.892 | 22.1% |
| XGBoost (monotone-constrained) | 0.981 | 7.5% |
| GPR (PICP95 0.959) | 0.981 | 7.7% |
| LightGBM / RF | 0.979 / 0.978 | 8.3 / 8.8% |
| XGB without pit-depth family | 0.980 | 7.6% |
| XGB, grouped by campaign (unseen) | 0.820 | 37.8% |

10-fold CV ranking agrees: XGB 0.990, GPR 0.989, LightGBM 0.987, RF 0.986, MLP 0.971, MLR 0.964.

## Methods and tools

- **numpy and pandas** for the loader and the feature assembly. The loader treats `None` and `N/A`
  as real categories, because pandas reads them as missing and that silently drops rows.
- **scikit-learn** for the Gaussian process, the random forest, the multilayer perceptron and the
  linear baseline, and for `GroupKFold`, which keeps whole campaigns on one side of the split.
- **XGBoost and LightGBM** for the boosted trees, with monotone constraints on the features whose
  direction is known, and fixed seeds so the table is reproducible.
- **SHAP** for the attribution and the dependence plots, run on the held-out rows rather than the
  training rows.
- **matplotlib** for the figures, all written to `figures/` by `src/pipeline.py`.
- **The pipeline runs headless** (`python src/pipeline.py`, about five minutes) and writes
  `results/results.json`, which is what the notebook quotes, so the numbers in this README can be
  regenerated rather than trusted.

File: results/results.json
{
  "cv": {
    "MLR": {
      "R2_mean": 0.9642,
      "R2_std": 0.0089,
      "RMSE_mean": 0.1805,
      "RMSE_std": 0.0293
    },
    "RF": {
      "R2_mean": 0.9856,
      "R2_std": 0.0073,
      "RMSE_mean": 0.1123,
      "RMSE_std": 0.0308
    },
    "XGBoost": {
      "R2_mean": 0.9898,
      "R2_std": 0.0048,
      "RMSE_mean": 0.0947,
      "RMSE_std": 0.0245
    },
    "LightGBM": {
      "R2_mean": 0.987,
      "R2_std": 0.0066,
      "RMSE_mean": 0.1067,
      "RMSE_std": 0.031
    },
    "MLP": {
      "R2_mean": 0.9711,
      "R2_std": 0.0155,
      "RMSE_mean": 0.1575,
      "RMSE_std": 0.0442
    },
    "GPR": {
      "R2_mean": 0.9893,
      "R2_std": 0.0041,
      "RMSE_mean": 0.0978,
      "RMSE_std": 0.0205
    }
  },
  "code_beta": 1.602,
  "MLR": {
    "R2": 0.9596,
    "RMSE": 0.2118,
    "MAE": 0.1448,
    "MAPE": 15.52
  },
  "RF": {
    "R2": 0.9778,
    "RMSE": 0.1569,
    "MAE": 0.0775,
    "MAPE": 8.77
  },
  "XGBoost": {
    "R2": 0.9814,
    "RMSE": 0.1438,
    "MAE": 0.0658,
    "MAPE": 7.5
  },
  "LightGBM": {
    "R2": 0.9794,
    "RMSE": 0.1513,
    "MAE": 0.0738,
    "MAPE": 8.31
  },
  "MLP": {
    "R2": 0.9528,
    "RMSE": 0.2289,
    "MAE": 0.1262,
    "MAPE": 14.27
  },
  "GPR": {
    "R2": 0.9814,
    "RMSE": 0.1435,
    "MAE": 0.0656,
    "MAPE": 7.65,
    "PICP95": 0.9593,
    "MPIW95": 0.3408
  },
  "CodeLaw": {
    "R2": 0.892,
    "RMSE": 0.3462,
    "MAE": 0.1785,
    "MAPE": 22.11
  },
  "XGBoost_no_pit": {
    "R2": 0.9802,
    "RMSE": 0.1481,
    "MAE": 0.0658,
    "MAPE": 7.59
  },
  "XGBoost_grouped": {
    "R2": 0.8204,
    "RMSE": 0.3845,
    "MAE": 0.3028,
    "MAPE": 37.82
  },
  "shap_top": [
    [
      "Nominal Diameter",
      0.6146
    ],
    [
      "Mass Loss",
      0.082
    ],
    [
      "Bar_Grade",
      0.0633
    ],
    [
      "Bar_Type",
      0.0387
    ],
    [
      "Gauge Length",
      0.0316
    ],
    [
      "notch_severity",
      0.0269
    ],
    [
      "Cathode_Type",
      0.0252
    ],
    [
      "eta",
      0.0226
    ],
    [
      "Steel_Origin",
      0.0194
    ],
    [
      "Exposure Duration",
      0.0189
    ],
    [
      "Corrosion Penetration Depth",
      0.0157
    ],
    [
      "Cleaning_Method",
      0.0112
    ],
    [
      "area_unif",
      0.009
    ],
    [
      "Corroded Length",
      0.0089
    ]
  ]
}
